Repository: gaelmurillo182-hue/site-factory2

# Site Factory

Локальная студия по производству сайтов на Claude Code:
редизайн существующих и создание с нуля.

## Быстрый старт

```bash

# 1. Проверить окружение
node -v          # нужен 20 LTS+
claude --version # нужен Claude Code

# 2. Поставить скиллы
bash setup.sh              # macOS / Linux
.\setup.ps1                # Windows PowerShell

# 3. Запустить ИЗ ЭТОЙ ПАПКИ
claude
```

Внутри Claude Code проверьте, что всё подхватилось:

```
/agents    → 6 агентов
/mcp       → playwright: connected
/help      → /brief, /new-site, /redesign, /polish
```

## Первый сайт

```
/brief
```
Ответьте на вопросы → появится `brief/<имя>.md`

```
/new-site brief/<имя>.md
```

Дальше агенты ведут вас по пайплайну с двумя остановками на ваше решение.

## Документация

| Файл | О чём |
|---|---|
| `docs/01-УСТАНОВКА.md` | пошаговая установка, что проверено и что нет |
| `docs/02-РЕПОЗИТОРИИ.md` | все репозитории с проверкой на существование |
| `docs/03-ПРОМПТЫ.md` | библиотека промптов под каждый этап |
| `docs/04-WORKFLOW.md` | как устроен пайплайн и почему именно так |

## Состав

**6 субагентов** (`.claude/agents/`)
brief-analyst · art-director · copywriter · frontend-builder · motion-engineer · visual-qa

**4 команды** (`.claude/commands/`)
`/brief` · `/new-site` · `/redesign` · `/polish`

**Правила проекта** — `CLAUDE.md`. Claude Code читает его автоматически при
каждом запуске из этой папки. Там запреты на шрифты по умолчанию, фиолетовые
градиенты и выдуманные факты.

## Главное

Без **Playwright MCP** вся конструкция работает вслепую. Это единственный
компонент, который нельзя пропустить:

```bash
claude mcp add playwright -s user -- npx @playwright/mcp@latest
```

File: sites/lavitek/research/01-сплавы.md
# Твёрдые сплавы: материаловедение и нормативы

Исследование для сайта «Лавитек Твёрдые Сплавы» (Екатеринбург).
Дата сбора: 2026-09-08.

**Правила чтения файла.**
Каждый блок фактов сопровождается ссылкой на источник. Метка `[?]` означает,
что значение не подтверждено первичным источником и требует проверки перед
публикацией на сайте. Там, где источники расходятся, приведены оба значения.

Единицы: 1 Н/мм² = 1 МПа. В ГОСТ 3882-74 предел прочности при изгибе приведён
в Н/мм² — это те же МПа.

---

## 1. Российские марки твёрдых сплавов (ГОСТ 3882-74)

**Основной документ:** ГОСТ 3882-74 (ИСО 513-75, СТ СЭВ 1251-78, СТ СЭВ 5015-85)
«Сплавы твёрдые спечённые. Марки» (с Изменениями № 1-6, с Поправкой).
Распространяется на твёрдые спечённые сплавы для режущего и горного инструмента,
износостойких деталей и др.
Карточка: https://docs.cntd.ru/document/1200009338
Полный текст (таблица + приложения): http://markmet.ru/gost/gost-3882-74-iso-513-75-st-sev-1251-78-st-sev-5015-85-splavy-tverdye-spechennye-marki-s-izmenen

### 1.1. Расшифровка обозначений

- **ВК** — вольфрамокобальтовые (однокарбидные, WC + Co). Цифра после «К» — массовая
  доля кобальта в процентах: ВК6 = 6 % Co, 94 % WC.
- **ТК** — титановольфрамовые (двухкарбидные, WC + TiC + Co). Первая цифра — доля TiC,
  вторая (после «К») — доля Co: Т15К6 = 15 % TiC, 6 % Co.
- **ТТК** — титанотанталовольфрамовые (трёхкарбидные, WC + TiC + TaC + Co).
- **М** — мелкозернистый; **ОМ** — особомелкозернистый; **В** — крупнозернистый
  (горный инструмент); **КС** — специальные марки; **Х** — повышенная твёрдость.

Источники расшифровки индексов:
https://ru.wikipedia.org/wiki/Твёрдые_сплавы
https://www.rinscom.com/articles/marki-tverdykh-splavov/

### 1.2. Физико-механические свойства по ГОСТ 3882-74

Данные ниже — из полного текста ГОСТ 3882-74 (markmet.ru). Химический состав
взят из справочных источников (rinscom.com, metotech.ru), поскольку в доступной
электронной версии таблицы ГОСТ приведены только σизг, плотность и HRA.

**Вольфрамокобальтовая группа (ВК)**

| Марка | Co, % | WC, % | TaC, % | σизг, Н/мм² (не менее) | Плотность, г/см³ | HRA (не менее) |
|---|---|---|---|---|---|---|
| ВК3 | 3 | 97 | – | 1176 | 15,0–15,3 | 89,5 |
| ВК3-М | 3 | 97 | – | 1176 | 15,0–15,3 | 91,0 |
| ВК4 | 4 | 96 | – | 1519 | 14,9–15,2 | 89,5 |
| ВК4-В | 4 | 96 | – | 1470 | 14,9–15,2 | 88,0 |
| ВК6 | 6 | 94 | – | 1519 | 14,6–15,0 | 88,5 |
| ВК6-М | 6 | 94 | – | 1421 | 14,8–15,1 | 90,0 |
| ВК6-ОМ | 6 | 92 | 2 | 1274 | 14,7–15,0 | 90,5 |
| ВК6-В | 6 | 94 | – | 1666 | 14,6–15,0 | 87,5 |
| ВК8 | 8 | 92 | – | 1666 | 14,5–14,8 | 88,0 |
| ВК8-В | 8 | 92 | – | 1813 | 14,4–14,8 | 86,5 |
| ВК8-ВК | 8 | 92 | – | 1764 | 14,5–14,8 | 87,5 |
| ВК10 | 10 | 90 | – | 1764 | 14,2–14,6 | 87,0 |
| ВК10-М | 10 | 90 | – | 1617 | 14,3–14,6 | 88,0 |
| ВК10-ОМ | 10 | 88 | 2 | 1470 | 14,3–14,6 | 88,5 |
| ВК10-ХОМ | 10 | – | – | 1470 | 14,3–14,7 | 89,0 |
| ВК10-КС | 10 | 90 | – | 1862 | 14,2–14,6 | 85,0 |
| ВК11-В | 11 | 89 | – | 1960 | 14,1–14,4 | 86,0 |
| ВК11-ВК | 11 | 89 | – | 1862 | 14,1–14,4 | 87,0 |
| ВК15 | 15 | 85 | – | 1862 | 13,9–14,4 | 86,0 |
| ВК20 | 20 | 80 | – | 2058 | 13,4–13,7 | 84,0 |
| ВК20-КС | 20 | 80 | – | 2107 | 13,4–13,7 | 82,0 |

Источник свойств (σизг / плотность / HRA): http://markmet.ru/gost/gost-3882-74-iso-513-75-st-sev-1251-78-st-sev-5015-85-splavy-tverdye-spechennye-marki-s-izmenen
Источник химсостава и марок ВК4, ВК10-М, ВК10-ОМ: https://www.rinscom.com/articles/marki-tverdykh-splavov/

**Расхождения между источниками — зафиксированы, не усреднены:**

| Марка | Показатель | markmet.ru (полный текст ГОСТ) | rinscom.com / metotech.ru |
|---|---|---|---|
| ВК8 | HRA | 88,0 | 87,5 |
| ВК8 | Плотность | 14,5–14,8 | 14,4–14,8 |
| ВК10-ОМ | Плотность | 14,3–14,7 (марка ВК10-ХОМ) | 14,3–14,6 (марка ВК10-ОМ) |

Причина расхождений, вероятнее всего, в редакциях ГОСТ (Изменения № 1–6).
**Перед публикацией конкретных цифр на сайте нужна сверка по бумажной/официальной
электронной редакции с последними изменениями.** `[?]`

**Марки ВК11 (без индекса), ВК25** — в доступной электронной таблице ГОСТ 3882-74
не подтверждены. В сводной таблице соответствия китайских и советских марок они
фигурируют (YG11 ↔ ВК11, YG25 ↔ ВК25), но численных характеристик по ГОСТ
подтвердить не удалось. `[?]`
Источник упоминания: https://www.china-oyea.com/index.php?id=3580

**Титановольфрамовая группа (ТК)**

| Марка | TiC, % | Co, % | WC, % | σизг, Н/мм² | Плотность, г/см³ | HRA |
|---|---|---|---|---|---|---|
| Т30К4 | 30 | 4 | 66 | 980 | 9,5–9,8 | 92,0 |
| Т15К6 | 15 | 6 | 79 | 1176 | 11,1–11,6 | 90,0 |
| Т14К8 | 14 | 8 | 78 | 1274 | 11,2–11,6 | 89,5 |
| Т5К10 | 6 | 9 | 85 | 1421 | 12,5–13,1 | 88,5 |
| Т5К12 | 5 | 12 | 83 | 1666 | 13,1–13,5 | 87,0 |

**Важно для сайта:** у Т5К10 фактический состав по ГОСТ — 6 % TiC и 9 % Co,
а не «5 и 10», как читается из названия. Цифры в марке округлены исторически.
Источник состава: https://www.rinscom.com/articles/marki-tverdykh-splavov/
и https://www.metotech.ru/tvsplavy-opisanie.htm

Расхождение: плотность Т5К10 — 12,5–13,1 (markmet, ГОСТ) против 12,4–13,1 (rinscom).
Расхождение: σизг Т5К12 — 1666 (rinscom) против 1650 (metotech).

**Титанотанталовольфрамовая группа (ТТК)**

| Марка | TiC, % | TaC, % | Co, % | WC, % | σизг, Н/мм² | Плотность, г/см³ | HRA |
|---|---|---|---|---|---|---|---|
| ТТ7К12 | 4 | 3 | 12 | 81 | 1666 | 13,0–13,3 | 87,0 |
| ТТ8К6 | 8 | 2 | 6 | 84 | 1323 | 12,8–13,3 | 90,5 |
| ТТ10К8-Б | 3 | 7 | 8 | 82 | 1617 | 13,5–13,8 | 89,0 |
| ТТ20К9 | 8 | 12 | 9 | 71 | 1470 | 12,0–12,5 | 91,0 |
| Т8К7 | 7,5 | 0,5 | 7 | 85 | 1519 | 12,8–13,1 | 90,5 |

Расхождения по ТТ8К6: σизг 1323 (markmet, ГОСТ) против 1250 (metotech).
Расхождения по ТТ20К9: плотность 12,0–12,5 и HRA 91,0 (markmet) против
12,0–13,0 и HRA 89,0 (metotech). Состав ТТ20К9 у rinscom дан как
TiC 9,4 / TaC 14,1 / Co 9,5 / WC 67 — расходится с metotech (8 / 12 / 9 / 71). `[?]`
Источники: markmet.ru (см. выше), https://www.metotech.ru/tvsplavy-opisanie.htm,
https://www.rinscom.com/articles/marki-tverdykh-splavov/

**Сводные диапазоны по группам (по ГОСТ 3882-74)**

| Группа | σизг, Н/мм² | Плотность, г/см³ | HRA |
|---|---|---|---|
| Вольфрамовая (ВК) | 1176–2107 | 13,4–15,3 | 82,0–91,0 |
| Титановольфрамовая (ТК) | 980–1421 | 9,5–12,5 | 88,5–92,0 |
| Титанотанталовольфрамовая (ТТК) | 1323–1666 | 12,0–13,8 | 87,0–91,0 |

Источник: https://meganorm.ru/Data1/32/32334/index.htm

### 1.3. Размер зерна карбидной фазы

ГОСТ 3882-74 не задаёт размер зерна числом в основной таблице — он кодируется
буквенным индексом марки. Числовые границы из технической литературы:

| Индекс | Название | Размер зерна WC |
|---|---|---|
| В | крупнозернистый | 3–5 мкм |
| (без индекса) | нормальное зерно | 2–3 мкм |
| М | мелкозернистый | 0,5–1,5 мкм |
| ОМ | особомелкозернистый | 70 % зёрен менее 1,0 мкм |

Источник: https://sites.google.com/site/cuttingofmaterials/2-3
(там же встречается более дробная градация: ультрамелкозернистый < 0,5 мкм,
особомелкозернистый 0,5–0,9 мкм, мелкозернистый 1,0–1,3 мкм — приводим как
альтернативную классификацию, не как норму ГОСТ).

Международная шкала зерна — **ISO 4499-2:2020 «Hardmetals — Metallographic
determination of microstructure — Part 2: Measurement of WC grain size»**:
nano < 0,2 мкм; ultrafine 0,2–0,5; submicron 0,5–0,8; fine 0,8–1,3;
medium 1,3–2,5; coarse 2,5–6,0; extra coarse > 6,0 мкм.
Источник: https://www.iso.org/standard/74884.html

### 1.4. Назначение марок (Приложение 1 к ГОСТ 3882-74)

Формулировки — цитаты из приложения (даны в сокращении).

| Марка | Назначение по ГОСТ |
|---|---|
| ВК3 | Чистовое точение с малым сечением среза, окончательное нарезание резьбы, развёртывание отверстий |
| ВК3-М | Чистовая обработка (точение, растачивание, нарезание резьбы, развёртывание) твёрдых, легированных и отбеленных чугунов |
| ВК6 | Черновое и получерновое точение, предварительное нарезание резьбы, получистовое фрезерование сплошных поверхностей |
| ВК6-М | Получистовая обработка жаропрочных сталей и сплавов, нержавеющих сталей аустенитного класса |
| ВК6-ОМ | Чистовая и получистовая обработка твёрдых, легированных чугунов, закалённых сталей |
| ВК6-В | Ударно-поворотное бурение шпуров в горных породах с коэффициентом крепости до f = 8 |
| ВК8 | Черновое точение при неравномерном сечении среза и прерывистом резании, строгание, черновое фрезерование |
| ВК8-В | Ударно-поворотное и ударно-вращательное бурение шпуров в крепких горных породах до f = 14 |
| ВК8-ВК | Шарошечное бурение в крепких и очень крепких абразивных горных породах до f = 18 |
| ВК10 | Волочение и калибровка прутков при средней степени обжатия; быстроизнашивающиеся детали |
| ВК10-ХОМ | Сверление, зенкерование, развёртывание, фрезерование цельнотвердосплавным мелкоразмерным инструментом |
| ВК15 | Режущий инструмент для обработки дерева; волочение при повышенной степени обжатия |
| ВК20 | Штамповка, высадка, обрезка углеродистых сталей при средних и высоких ударных нагрузках |
| ВК20-КС | Штамповка, высадка, обрезка легированных сталей при средних ударных нагрузках |
| Т30К4 | Чистовое точение с малым сечением среза; нарезание резьбы углеродистых сталей |
| Т15К6 | Получерновое точение при непрерывном резании; нарезание резьбы углеродистых и легированных сталей |
| Т14К8 | Черновое точение при неравномерном сечении среза и непрерывном резании углеродистых сталей |
| Т5К10 | Черновое точение при неравномерном сечении среза и прерывистом резании углеродистых сталей |
| ТТ7К12 | Тяжёлое черновое точение стальных поковок и отливок с включениями песка и шлака |
| ТТ8К6 | Чистовое и получистовое точение серого и отбеленного чугуна; обработка титановых сплавов |
| ТТ10К8-Б | Черновая и получистовая обработка труднообрабатываемых материалов, нержавеющих сталей аустенитного класса |
| ТТ20К9 | Фрезерование стали, особенно глубоких пазов |

Источник: http://markmet.ru/gost/gost-3882-74-iso-513-75-st-sev-1251-78-st-sev-5015-85-splavy-tverdye-spechennye-marki-s-izmenen

---

## 2. Китайские марки YG / YT / YW / YN (GB/T 18376)

### 2.1. Стандарт

**GB/T 18376.1-2008 «硬质合金牌号 第1部分：切削工具用硬质合金牌号»**
(Grades of cemented carbide — Part 1: Grades of cemented carbide for cutting tools).
Опубликован 09.06.2008, введён в действие 01.12.2008.
Карточка: https://openstd.samr.gov.cn/bzgk/std/newGbInfo?hcno=672332E26BC3152FA31A18D35FB96FF5
Английское наименование: https://www.transcustoms.com/GB_Standards/GB_standards_english.asp?code=GB/T+18376.1-2008

Другие части серии (по данным национальной платформы стандартов КНР std.samr.gov.cn):
- GB/T 18376.2 — 地质、矿山工具用硬质合金牌号 (для геологического и горного инструмента);
- GB/T 18376.3 — 耐磨零件用硬质合金牌号 (для износостойких деталей).
Источники: https://std.samr.gov.cn/gb/search/gbDetailed?id=71F772D7ECB2D3A7E05397BE0A0AB82A ,
https://std.samr.gov.cn/gb/search/gbDetailed?id=71F772D80E9AD3A7E05397BE0A0AB82A ,
https://webstore.ansi.org/standards/spc/gb183762001-1137843

### 2.2. Логика обозначений

- **YG** (硬质合金-钴, «Y» = 硬 yìng «твёрдый», «G» = 钴 gǔ «кобальт») — WC + Co,
  аналог российских ВК. Цифра — доля кобальта: YG6 = 6 % Co.
- **YT** («T» = 钛 tài «титан») — WC + TiC + Co, аналог ТК. Цифра — доля TiC:
  YT15 = 15 % TiC.
- **YW** («W» = 万能 «универсальный») — WC + TiC + TaC(NbC) + Co, аналог ТТК.
  Цифра — порядковый номер марки, не состав.
- **YN** — безвольфрамовые на основе TiC/Ti(C,N) со связкой Ni-Mo, аналог ТН/КНТ.
- **X** в конце (YG6X) — мелкое зерно (细 xì «тонкий/мелкий»).
- **C / N** в конце (YG8C, YG8N) — варианты по зерну и назначению
  (C — крупнозернистый для горного инструмента). `[?]` — трактовку буквенных
  суффиксов подтвердить по тексту GB/T 18376 не удалось.

Источники по логике маркировки:
https://www.burdental.com/blog/the-classification-of-cemented-carbide
https://www.morecuttingtools.com/news/cemented-carbide-grades-yg-series-guide.html

### 2.3. Характеристики китайских марок

Внимание: **сводной таблицы прямо из текста GB/T 18376.1-2008 в открытом доступе
получить не удалось.** Ниже — данные каталогов производителей и поставщиков.
Они расходятся между собой; расхождения показаны явно. Все строки помечены как
требующие сверки по паспорту конкретного завода-изготовителя. `[?]`

| Марка | ISO | Co, % | Плотность, г/см³ | HRA | σизг, МПа | Источник |
|---|---|---|---|---|---|---|
| YG3 | K01 | 3 | 14,9–15,3 | 91 | 1200 | upcarbide |
| YG3X | K01 | 3 | 15,0–15,3 | 91,5 | 1100 | upcarbide |
| YG6 | K20 | 6 | 14,6–15,0 | 89,5 | 1450 | upcarbide |
| YG6 | K15–K20 | 6 | 14,6–15,05 | ≥ 89,5 | ≥ 1670 | hysuperalloy |
| YG6 | — | 6 | 14,6–15,0 | 89,5–92 | 1400–1600 | wolframcarbide |
| YG6X | K10 | 6 | 14,6–15,0 | 91 | 1400 | upcarbide |
| YG8 | K30 | 8 | 14,5–14,9 | 89 | 1500 | upcarbide |
| YG8 | K30 | 8 | 14,5–14,9 | 89–90 | 1600–1800 | wolframcarbide |
| YG15 | — | 15 | ~14,0 | ~87 | ≥ 2200 | hysuperalloy / поиск |
| YG20 | — | 20 | 13,4–13,7 | ≥ 85 | ≥ 2500 | сводка по GB |
| YT30 | P01 | 4 | 9,35–9,7 | 92,5 | 900 | upcarbide |
| YT15 | P10 | 6 | 11,0–11,7 | 91 | 1150 | upcarbide |
| YT14 | P20 | 8 | 11,2–12,7 | 90,5 | 1200 | upcarbide |
| YT5 | P30 | 10 | 12,5–13,2 | 89,5 | 1700 | сводка по GB |
| YW1 | M10 | — | 12,6–13,5 | 91,5 | 1180…1800 | сводка (расхождение!) |
| YW2 | M20 | — | 12,4–13,5 | 90,5 | 1700 | сводка |

Источники:
https://www.upcarbide.com/c_html_news/putongyingzhihejindezhonglei-2.html
https://www.hysuperalloy.com/yg8c-iso-g15.html
https://www.wolframcarbide.com/yg6-vs-yg8-a-comparison-of-their-applications-and-selection/
https://www.kedeltool.com/news/comparison-of-cemented-carbide-grades-in-different-countries/

**Крупное расхождение по YW1:** σизг 1180 МПа в одном источнике и 1800 МПа
в другом. Значение не использовать до сверки. `[?]`

**Расхождение по YG8:** σизг от 1500 до 2320 МПа в разных каталогах. Разброс
объясняется тем, что поставщики публикуют не гарантированный минимум по стандарту,
а типичное значение своей продукции. Для сайта корректно писать «по паспорту
партии», а не одно число. `[?]`

### 2.4. Соответствие китайских и российских марок

| Китай (GB) | СССР/Россия (ГОСТ) | США | Германия (DIN) | Япония |
|---|---|---|---|---|
| YT5 | Т5К10 | C5 | S4 | — |
| YT14 | Т14К8 | C6 | S2 | S2 |
| YT15 | Т15К6 | C7 | S1 | S1 |
| YT30 | Т30К4 | C8 | F1 | — |
| YG6 | ВК6 | C2 | GT15 | G2 |
| YG8 | ВК8 | — | — | G3 |
| YG11 | ВК11 | K94 | GT20 | — |
| YG20 | ВК20 | K91 | GT40 | G7 |
| YG25 | ВК25 | K90 | GT50 | G8 |

Источник: https://www.china-oyea.com/index.php?id=3580

Это соответствие **по составу и назначению, а не по гарантированным
характеристикам**. Гарантированные σизг, HRA и плотность у YG6 и ВК6 не совпадают
дословно — это два разных стандарта с разными методами испытаний. На сайте
формулировка «аналог» корректна, формулировка «идентично ВК6» — нет.

---

## 3. ISO-классификация обрабатываемых материалов и групп применения

### 3.1. Действующий стандарт

**ГОСТ Р ИСО 513-2019 «Материалы твёрдые режущие. Классификация и применение.
Обозначение групп применения»** — российская редакция ISO 513.
Карточка: http://docs.cntd.ru/document/1200168644 ; https://allgosts.ru/77/160/gost_r_iso_513-2019
Международный оригинал: **ISO 513:2012 «Classification and application of hard
cutting materials for metal removal with defined cutting edges — Designation of
the main groups and groups of application»**
https://webstore.ansi.org/standards/iso/iso5132012

Формулировка ГОСТ Р ИСО 513-2019: «В зависимости от обрабатываемого материала
твёрдые режущие материалы подразделяют на шесть основных групп применения,
которые обозначают заглавными буквами Р, М, K, N, S, Н и выделяют цветом».
Источник цитаты: https://standartgost.ru / поисковая выдача по
http://docs.cntd.ru/document/1200168644

### 3.2. Шесть групп

| Буква | Цвет | Обрабатываемый материал |
|---|---|---|
| **P** | синий | Стали: углеродистые (Ст3, сталь 45), легированные (40Х, 20ХГНР), низкоуглеродистые, стальное литьё. Даёт сливную (длинную) стружку |
| **M** | жёлтый | Нержавеющие стали (AISI 304, 316), дуплексные стали, жаропрочные сплавы. Ферросплавы с длинной и короткой стружкой |
| **K** | красный | Чугуны: серый (СЧ20), высокопрочный (ВЧ50), ковкий (КЧ30). Короткая, ломкая стружка; также цветные металлы и неметаллы |
| **N** | зелёный | Цветные металлы: алюминий и сплавы (АД31, Д16), медь и латунь (М1, Л63), магниевые сплавы |
| **S** | коричневый | Жаропрочные и титановые сплавы: ВТ6, ВТ8, никелевые (Inconel, Hastelloy), кобальтовые |
| **H** | серый | Закалённые материалы: закалённые стали 45–68 HRC, твёрдые наплавки |

Источники:
https://ipk-service.ru/company/blog/p_m_k_n_s_h_gid_po_gruppam_obrabatyvaemosti_materialov/
https://www.ctemag.com/news/articles/behind-carbide-curtain (подтверждает цвета и
формулировки для P — «ferrous metals with long chips», M — «ferrous metals with
long or short chips and nonferrous metals», K — «ferrous metals with short chips,
nonferrous metals, and nonmetallic materials»)

### 3.3. Цифровой индекс

Обозначения вида **K10, K20, P20, P30** — буква основной группы + двузначный индекс.

Правило по ГОСТ Р ИСО 513: «Чем выше цифровой индекс в обозначении группы
применения, тем ниже износостойкость режущего материала и допускаемая скорость
резания, но выше его прочность, допускаемая подача и глубина резания».
Источник: поисковая выдача по http://docs.cntd.ru/document/1200168644

То же в англоязычной формулировке: индекс от 01 до 50 — «continuum ranging from
maximum hardness to maximum toughness»; меньший номер = твёрже и износостойчее,
больший = вязче и прочнее.
Источник: https://www.ctemag.com/news/articles/behind-carbide-curtain

Практический смысл для снабженца:
- **K01, P01** — чистовая обработка, малое сечение среза, высокая скорость, нет ударов.
- **K20, P20** — универсальные, получерновая/получистовая.
- **K30, K40, P30, P40** — черновая, прерывистое резание, удары, литейная корка.

Индексы, встречающиеся в Приложении 2 к ГОСТ 3882-74:
P01, P10, P20, P25, P30, P40, P50; M10, M20, M30, M40; K01, K05, K10, K20, K30, K40.
Источник: http://markmet.ru/gost/gost-3882-74-iso-513-75-st-sev-1251-78-st-sev-5015-85-splavy-tverdye-spechennye-marki-s-izmenen

### 3.4. Соответствие марок ГОСТ группам ИСО (Приложение 2 к ГОСТ 3882-74)

| Группа ИСО | Марки по ГОСТ 3882-74 |
|---|---|
| P01 | Т30К4 |
| P10 | Т15К6 |
| P20 | Т14К8 |
| P30 | Т5К10; ТТ10К8-Б |
| P40 | ТТ7К12 |
| M10 | ВК6-М; ТТ8К6 |
| M20 | ТТ10К8-Б |
| K01 | ВК3; ВК3-М |
| K05 | ВК6-М; ВК6-ОМ |
| K10 | ТТ8К6; ВК6-М |
| K20 | ВК6; ВК4 |
| K30 | ВК8; ВК4 |
| K40 | ВК8; ВК15 |

Источник: http://markmet.ru/gost/gost-3882-74-iso-513-75-st-sev-1251-78-st-sev-5015-85-splavy-tverdye-spechennye-marki-s-izmenen

Обратите внимание: это соответствие сделано по ИСО 513-75, то есть по редакции
1975 года, где групп N, S, H ещё не было. Современный ISO 513:2012 / ГОСТ Р ИСО
513-2019 шире. `[!]` Прямого официального соответствия марок ВК/ТК группам N, S, H
в российской НТД не найдено.

---

## 4. Сводная таблица соответствия ВК ↔ YG ↔ ISO

Столбец «ISO-группа» — родовое обозначение по ISO 513 (не фирменные марки
производителей). Свойства даны по ГОСТ 3882-74 (российская сторона).

| Российская марка | Китайский аналог | ISO-группа | Co, % | HRA | Плотность, г/см³ | Прочность на изгиб, МПа | Назначение |
|---|---|---|---|---|---|---|---|
| ВК3 | YG3 | K01 | 3 | 89,5 | 15,0–15,3 | 1176 | Чистовое точение с малым сечением среза, развёртывание, окончательная резьба |
| ВК3-М | YG3X | K01 | 3 | 91,0 | 15,0–15,3 | 1176 | Чистовая обработка твёрдых, легированных и отбеленных чугунов |
| ВК4 | — `[?]` | K20 / K30 | 4 | 89,5 | 14,9–15,2 | 1519 | Обработка чугуна, цветных металлов; износостойкие детали |
| ВК6 | YG6 | K20 | 6 | 88,5 | 14,6–15,0 | 1519 | Черновое и получерновое точение, получистовое фрезерование |
| ВК6-М | YG6X | M10 / K05 / K10 | 6 | 90,0 | 14,8–15,1 | 1421 | Получистовая обработка жаропрочных и аустенитных нержавеющих сталей |
| ВК6-ОМ | — `[?]` | K05 | 6 | 90,5 | 14,7–15,0 | 1274 | Чистовая обработка твёрдых чугунов, закалённых сталей, титановых сплавов |
| ВК6-В | YG6C `[?]` | — | 6 | 87,5 | 14,6–15,0 | 1666 | Ударно-поворотное бурение шпуров, породы до f = 8 |
| ВК8 | YG8 | K30 / K40 | 8 | 88,0 (87,5 `[?]`) | 14,5–14,8 | 1666 | Черновое точение при прерывистом резании, строгание, черновое фрезерование |
| ВК8-В | YG8C `[?]` | — | 8 | 86,5 | 14,4–14,8 | 1813 | Бурение шпуров в крепких породах до f = 14 |
| ВК10 | YG10 | — `[?]` | 10 | 87,0 | 14,2–14,6 | 1764 | Волочение и калибровка прутков, быстроизнашивающиеся детали |
| ВК10-ОМ | — `[?]` | — `[?]` | 10 | 88,5 | 14,3–14,6 | 1470 | Мелкоразмерный цельнотвердосплавный инструмент: свёрла, фрезы, развёртки |
| ВК11 | YG11 | — `[?]` | 11 | 86,0 (ВК11-В) | 14,1–14,4 | 1960 (ВК11-В) | Горный инструмент, бурение |
| ВК15 | YG15 | K40 | 15 | 86,0 | 13,9–14,4 | 1862 | Дереворежущий инструмент; волочение при повышенном обжатии |
| ВК20 | YG20 | — `[?]` | 20 | 84,0 | 13,4–13,7 | 2058 | Штамповка, высадка, обрезка углеродистых сталей при ударных нагрузках |
| ВК25 | YG25 | — `[?]` | 25 | `[?]` | `[?]` | `[?]` | Штамповый инструмент, высокие ударные нагрузки `[?]` |
| Т5К10 | YT5 | P30 | 9 (факт.) | 88,5 | 12,5–13,1 | 1421 | Черновое точение стали при неравномерном сечении и прерывистом резании |
| Т14К8 | YT14 | P20 | 8 | 89,5 | 11,2–11,6 | 1274 | Черновое точение стали при непрерывном резании |
| Т15К6 | YT15 | P10 | 6 | 90,0 | 11,1–11,6 | 1176 | Получерновое точение стали при непрерывном резании, нарезание резьбы |
| Т30К4 | YT30 | P01 | 4 | 92,0 | 9,5–9,8 | 980 | Чистовое точение стали с малым сечением среза |
| ТТ7К12 | — `[?]` | P40 | 12 | 87,0 | 13,0–13,3 | 1666 | Тяжёлое черновое точение поковок и отливок с песком и шлаком |
| ТТ8К6 | YW1 `[?]` | M10 / K10 | 6 | 90,5 | 12,8–13,3 | 1323 | Чистовое точение серого и отбеленного чугуна, титановых сплавов |
| ТТ10К8-Б | YW2 `[?]` | P30 / M20 | 8 | 89,0 | 13,5–13,8 | 1617 | Черновая обработка труднообрабатываемых материалов, аустенитных нержавеющих сталей |
| ТТ20К9 | — `[?]` | — `[?]` | 9 | 91,0 | 12,0–12,5 | 1470 | Фрезерование стали, глубокие пазы |

Соответствия ВК ↔ YG: https://www.china-oyea.com/index.php?id=3580
Соответствия ВК/ТК ↔ ISO: Приложение 2 ГОСТ 3882-74, http://markmet.ru/gost/gost-3882-74-iso-513-75-st-sev-1251-78-st-sev-5015-85-splavy-tverdye-spechennye-marki-s-izmenen
Свойства: ГОСТ 3882-74 (там же) и https://www.rinscom.com/articles/marki-tverdykh-splavov/
Соответствие YW1 ↔ M10, YW2 ↔ M20: https://www.kedeltool.com/news/comparison-of-cemented-carbide-grades-in-different-countries/

**Не подтверждено и помечено `[?]`:** соответствие ТТ8К6 ↔ YW1 и ТТ10К8-Б ↔ YW2
(выведено косвенно через общую группу ISO, прямого источника нет); группы ISO
для ВК10, ВК11, ВК20, ВК25, ВК6-ОМ; все характеристики ВК25.

---

## 5. ГОСТы и нормативно-техническая документация

### 5.1. Марки и материал

| Обозначение | Полное название | Статус | Что регламентирует |
|---|---|---|---|
| **ГОСТ 3882-74** (ИСО 513-75, СТ СЭВ 1251-78, СТ СЭВ 5015-85) | Сплавы твёрдые спечённые. Марки | Действует (с Изм. № 1–6, с Поправкой) | Группы, марки, коды ОКП, химический состав, физико-механические свойства (σизг, плотность, HRA), рекомендуемые области применения, соответствие группам ИСО 513 |
| **ГОСТ 26530-85** | Сплавы твёрдые спечённые безвольфрамовые. Марки | Действует `[?]` | Марки безвольфрамовых твёрдых сплавов (ТН, КНТ) на основе TiC / Ti(C,N) со связкой Ni-Mo |
| **ГОСТ Р ИСО 513-2019** | Материалы твёрдые режущие. Классификация и применение. Обозначение групп применения | Действует | Группы P, M, K, N, S, H; цветовая маркировка; обозначение групп применения |

Источники:
https://docs.cntd.ru/document/1200009338
https://meganorm.ru/Data2/1/4294827/4294827902.htm
http://docs.cntd.ru/document/1200168644

### 5.2. Изделия из твёрдого сплава

| Обозначение | Полное название | Статус | Что регламентирует |
|---|---|---|---|
| **ГОСТ 4872-75** | Изделия для режущего инструмента из твёрдых спечённых сплавов. Технические условия | Действует (межгосударственный) `[?]` | ТУ на твердосплавные изделия для режущего инструмента: напаиваемые пластины, стержни, заготовки |
| **ГОСТ 9453-75** | Волоки-заготовки из твёрдых спечённых сплавов для волочения проволоки и прутков круглого сечения | Введён 01.01.1977, заменил ГОСТ 9453-60, изменения 1983, 1987, 1987 | Типы, размеры и требования к волокам-заготовкам для волочения чёрных и цветных металлов |
| **ГОСТ 19042-80** (ИСО 1832-85) | Пластины сменные многогранные. Классификация. Система обозначений. Формы | Действует (с Изм. № 1, 2, 3) | Классификация СМП и система обозначений (ISO-код пластины) |
| **ГОСТ 19043-80** | Пластины режущие сменные многогранные твердосплавные трёхгранной формы. Конструкция и размеры | Действует `[?]` | Конструкция и размеры трёхгранных СМП |
| **ГОСТ 19048-80** | Пластины режущие сменные многогранные твердосплавные шестигранной формы с углом 80°, с отверстием и стружколомающими канавками. Конструкция и размеры | Действует `[?]` | Конструкция и размеры шестигранных СМП |

Источники:
https://www.normacs.ru/Doclist/doc/V42.html
https://vsegost.com/Catalog/41/41090.shtml
http://docs.cntd.ru/document/1200009406
https://vsegost.com/Catalog/40/4062.shtml

**По стержням твердосплавным:** отдельного действующего ГОСТ «Стержни
твердосплавные» найти не удалось. Круглые стержни и заготовки для цельного
инструмента проходят по ГОСТ 4872-75 и по техническим условиям изготовителя
(ТУ). `[?]` Для сайта корректная формулировка — «по ГОСТ 4872-75 и ТУ
изготовителя», а не «по ГОСТ на стержни».

### 5.3. Методы испытаний

| Обозначение | Полное название | Статус | Что регламентирует |
|---|---|---|---|
| **ГОСТ 20017-74** (СТ СЭВ 2003-79, ИСО 3738/1-82) | Сплавы твёрдые спечённые. Метод определения твёрдости по Роквеллу | Действует | Твёрдость по шкале А Роквелла (HRA) при 293 K ± 10 K; вдавливание алмазного конуса под двумя нагрузками |
| **ГОСТ 25172-82** | Сплавы твёрдые спечённые. Метод определения твёрдости по Виккерсу | Действует `[?]` | Твёрдость HV |
| **ГОСТ 20018-74** | Сплавы твёрдые спечённые. Метод определения плотности | Действует `[?]` | Определение плотности |
| **ГОСТ 20019-74** | Сплавы твёрдые спечённые. Метод определения предела прочности при поперечном изгибе | Действует. Введён 01.01.1976; ограничение срока действия снято протоколом МГС № 5-94 | Разрушение образца, свободно лежащего на двух опорах, силой в середине пролёта при кратковременном статическом нагружении. Соответствует СТ СЭВ 1252-78; допускается испытание по ISO 3327-82 |
| **ГОСТ 9391-80** (СТ СЭВ 2947-81, СТ СЭВ 2952-81) | Сплавы твёрдые спечённые. Методы определения пористости и микроструктуры | Действует (с Изм. № 1) | Пористость, свободный углерод, микроструктура вольфрамовых, титановольфрамовых и титанотанталовольфрамовых сплавов |

Источники:
https://vsegost.com/Catalog/35/35969.shtml
https://vsegost.com/Catalog/30/30040.shtml
https://vsegost.com/Catalog/26/26227.shtml
https://internet-law.ru/gosts/gost/36162/
https://allgosts.ru/77/160/gost_9391-80

Международный аналог по зерну: **ISO 4499-2:2020** — металлографическое
определение размера зерна WC. https://www.iso.org/standard/74884.html

### 5.4. Допуски, посадки, шероховатость

| Обозначение | Полное название | Статус | Что регламентирует |
|---|---|---|---|
| **ГОСТ 25346-2013** (ISO 286-1:2010) | Основные нормы взаимозаменяемости. Характеристики изделий геометрические. Система допусков на линейные размеры. Основные положения, допуски, отклонения и посадки | Действует. Введён приказом Росстандарта от 18.02.2014, дата введения 01.07.2015. Поправка от 27.12.2021 | Терминология системы допусков, ряды допусков IT, основные отклонения, классы допусков предпочтительного применения |
| **ГОСТ 25347-2013** (ISO 286-2:2010) | Основные нормы взаимозаменяемости. Характеристики изделий геометрические. Система допусков на линейные размеры. Ряды допусков, предельные отклонения отверстий и валов | Действует. Дата введения 01.07.2015, заменил ГОСТ 25347-82 | Таблицы предельных отклонений отверстий и валов для номинальных размеров до 3150 мм |
| **ГОСТ 2789-73** | Шероховатость поверхности. Параметры и характеристики | Действует (с Изм. № 1, 2). Введён 01.01.1975 | Параметры Ra, Rz, Rmax, Sm, S, tp; ряды числовых значений; базовые длины |

Источники:
http://docs.cntd.ru/document/1200108840 ; https://base.garant.ru/71141738/
http://docs.cntd.ru/document/1200108842 ; https://meganorm.ru/Index2/1/4293773/4293773161.htm
https://docs.cntd.ru/document/1200003160 ; https://www.tdesant.ru/info/item/214

---

## 6. Допуски

### 6.1. Что означают h6, h14, js

Система допусков ГОСТ 25346-2013 / ГОСТ 25347-2013 (эквивалент ISO 286).

- **Буква** задаёт положение поля допуска относительно номинального размера
  (основное отклонение). Строчные буквы — для валов (наружных размеров),
  прописные — для отверстий.
- **Цифра** — квалитет (IT), то есть ширина поля допуска. Чем больше число,
  тем грубее.

**h** — основной вал: верхнее отклонение равно нулю (es = 0), поле допуска уходит
только «в минус». Максимальный размер детали совпадает с номинальным.
Это ключевое свойство для твердосплавного стержня: стержень h6 диаметром 10 мм
никогда не больше 10,000 мм — он гарантированно входит в отверстие H7.

**js** — поле допуска, симметричное относительно номинального размера:
отклонения ± IT/2. Например, js6 для диаметра 10 мм — это 10 ± 0,0055 мм.

Источники: https://inner.su/services/predelnye-otkloneniya-dopuskov-tablitsy-razmerov-posadki-gost-2025/
http://docs.cntd.ru/document/1200108840

### 6.2. Предельные отклонения для h6 и h14

Для поля h верхнее отклонение es = 0, нижнее ei = −IT.

| Номинальный размер, мм | IT6, мкм | h6: es / ei, мм | IT14, мкм | h14: es / ei, мм |
|---|---|---|---|---|
| до 3 | 6 | 0 / −0,006 | 250 | 0 / −0,25 |
| св. 3 до 6 | 8 | 0 / −0,008 | 300 | 0 / −0,30 |
| св. 6 до 10 | 9 | 0 / −0,009 | 360 | 0 / −0,36 |
| св. 10 до 18 | 11 | 0 / −0,011 | 430 | 0 / −0,43 |
| св. 18 до 30 | 13 | 0 / −0,013 | 520 | 0 / −0,52 |
| св. 30 до 50 | 16 | 0 / −0,016 | 620 | 0 / −0,62 |
| св. 50 до 80 | 19 | 0 / −0,019 | 740 | 0 / −0,74 |

Источник значений IT: https://www.firatbc.com/ref_it_grades.html
Подтверждение ряда IT6 вторым источником: https://tokari.online/en/tolerance-grades/
(эта же страница указывает соответствие ISO 286-1:2010 ↔ ГОСТ 25346-2013).

**Предупреждение о качестве источников.** Несколько популярных сайтов-справочников
публикуют столбец «IT14» со значениями 60/75/90/110/130/160/190 мкм — это на самом
деле ряд **IT11**, столбцы у них сдвинуты. Проверено на
https://tokari.online/en/tolerance-grades/ и
https://inner.su/services/predelnye-otkloneniya-dopuskov-tablitsy-razmerov-posadki-gost-2025/ —
их таблицы содержат ошибку. Правильные значения IT14 (250…740 мкм) подтверждены
источником firatbc.com и согласуются с рядом ISO 286. **На сайте эти цифры
публиковать только после сверки с официальным текстом ГОСТ 25347-2013.** `[?]`

### 6.3. Практическая точность твердосплавных стержней

- Шлифованные твердосплавные стержни поставщики предлагают в поле допуска **h6**
  (реже h5); нешлифованные («as sintered», спечённые) — с припуском на шлифовку.
  Источник: https://www.zzbetter.com/ru/Tungsten-Carbide-Rod.html
  (упоминание «полированные заготовки режущего инструмента с фаской h6»)
- Заявляемая производителями точность алмазного шлифования — **±0,01 мм**.
  Источник: поисковая сводка по каталогам твердосплавных стержней (jinxin.ru,
  platosolution.com, xpcarbide.com). `[?]` — не подтверждено техническим
  документом, только маркетинговыми карточками товара.
- **h14** для твердосплавных изделий — это поле «свободного размера»,
  неответственных и нешлифуемых поверхностей. В чертежах его обычно назначают
  на длину стержня и на неответственные фаски, а не на диаметр.
  `[?]` — практическое утверждение, нормативного источника нет.

### 6.4. Шероховатость после шлифовки и полировки

Параметры и ряды значений — по ГОСТ 2789-73.
Ряд Ra (мкм), фрагмент от грубого к тонкому:
… 3,2; 2,5; 2,0; 1,60; 1,25; 1,00; 0,80; 0,63; 0,50; 0,40; 0,32; 0,25; 0,20;
0,160; 0,125; 0,100; 0,080; 0,025; 0,020; 0,016; 0,012; 0,010; 0,008.
Базовые длины: 0,01; 0,03; 0,08; 0,25; 0,80; 2,5; 8; 25 мм.
Источник: https://www.tdesant.ru/info/item/214 (текст ГОСТ 2789-73)

Достижимая шероховатость при алмазной обработке твёрдого сплава:

| Операция | Ra, мкм | Источник |
|---|---|---|
| Шлифование режущего клина (обычное) | 1,25…0,63 | cyberleninka.ru — «Технология алмазного шлифования твердосплавных изделий» |
| Шлифование лучших импортных образцов инструмента | 0,32…0,16 | там же |
| Тонкая шлифовка / полировка стержней (каталог поставщика) | 0,1…0,4, до Ra 0,04 «зеркало» | https://www.zzbetter.com/ru/Tungsten-Carbide-Rod.html и каталоги поставщиков `[?]` |

Ссылка на научную статью: https://cyberleninka.ru/article/n/tehnologiya-almaznogo-shlifovaniya-tverdosplavnyh-izdeliy

Зернистость алмазных кругов: для чернового, чистового и тонкого шлифования —
от 250/200 до 50/40 мкм; для тонкого шлифования и полирования — микропорошки
60/40…28/20 мкм. Источник: тот же (cyberleninka).

---

## 7. Физика материала инженерным языком

### 7.1. Почему карбид вольфрама

Карбид вольфрама WC — соединение вольфрама с углеродом. Его собственные свойства:

| Свойство | Значение |
|---|---|
| Плотность | 15,77 г/см³ |
| Температура плавления | 2780 °C |
| Твёрдость по Моосу | 9 (алмаз — 10) |
| Микротвёрдость | 13…22 ГПа |
| Твёрдость по Роквеллу | 92–94 HRA |
| Модуль упругости | 710 ГПа |
| Теплопроводность | 29,33 Вт/(м·K) |
| КЛТР | 3,84…3,9 · 10⁻⁶ 1/K |

Источник: https://ru.wikipedia.org/wiki/Карбид_вольфрама

Для сравнения: модуль упругости стали ~200 ГПа. То есть твердосплавный стержень
в три с лишним раза жёстче стального того же сечения — он меньше «уводит» при
резании на вылете, и это, а не только твёрдость, часто и есть причина выбора
цельнотвердосплавной фрезы вместо быстрорезной.

Чистый WC хрупок и неспекаем в изделие сам по себе. Поэтому его порошок смешивают
со связкой и спекают — получают композит: твёрдые зёрна карбида в вязкой
металлической матрице.

### 7.2. Роль кобальтовой связки

Кобальт нейтрален по отношению к углероду: он не образует карбидов и не разрушает
карбиды других элементов. Он смачивает зёрна WC при спекании и играет роль
«цемента», удерживающего каркас.
Источник: https://ru.wikipedia.org/wiki/Твёрдые_сплавы

Правило: **больше кобальта — выше вязкость и прочность на изгиб, ниже твёрдость
и износостойкость.**

Формулировка из учебного курса теории резания: «При увеличении в сплавах
содержания кобальта предел прочности, ударная вязкость и пластичность возрастают,
в то время как твёрдость и модуль упругости уменьшаются».
Источник: https://sites.google.com/site/cuttingofmaterials/2-3

Это подтверждается прямо цифрами ГОСТ 3882-74:

| Марка | Co, % | HRA | σизг, МПа |
|---|---|---|---|
| ВК3 | 3 | 89,5 | 1176 |
| ВК6 | 6 | 88,5 | 1519 |
| ВК8 | 8 | 88,0 | 1666 |
| ВК10 | 10 | 87,0 | 1764 |
| ВК15 | 15 | 86,0 | 1862 |
| ВК20 | 20 | 84,0 | 2058 |

Твёрдость падает монотонно, прочность на изгиб растёт монотонно. Никакого
«лучшего» сплава в этом ряду нет — есть выбор между износом и сколом.

### 7.3. Размер зерна

Второй рычаг, независимый от кобальта. При том же проценте Co мелкое зерно даёт
одновременно и более высокую твёрдость, и лучшую прочность — за счёт того, что
прослойки кобальта между зёрнами становятся тоньше и трещине труднее пройти.

«По сравнению с обычными твёрдыми сплавами мелкозернистые обладают более высокой
твёрдостью, прочностью на сжатие и изгиб, износостойкостью и вязкостью. Сплавы
с меньшим размером карбидной фазы более износостойки и теплостойки, а также
позволяют затачивать более острую режущую кромку».
Источник: https://sites.google.com/site/cuttingofmaterials/2-3

Видно в таблице ГОСТ: ВК6 (нормальное зерно) — 88,5 HRA, ВК6-М (мелкое) — 90,0 HRA,
ВК6-ОМ (особомелкое) — 90,5 HRA при одинаковых 6 % кобальта.

Практический вывод для снабженца: **субмикронное зерно нужно там, где требуется
острая и стойкая кромка** — мелкоразмерный цельнотвердосплавный инструмент,
обработка нержавейки и жаропрочных сплавов, чистовые операции. Крупное зерно (В)
нужно там, где по кромке бьют — буровой инструмент, штамповая оснастка.

### 7.4. Почему твёрдый сплав хрупкий

Твёрдость и вязкость в этом классе материалов физически противопоставлены.
Карбидный каркас не пластичен: он не «течёт» под нагрузкой, а трескается.
Кобальтовая связка может немного деформироваться и затормозить трещину, но её
в сплаве от 3 до 25 % по массе — этого мало для настоящей пластичности.

Диапазоны свойств спечённых твёрдых сплавов:
- твёрдость HRA 82–92;
- прочность на изгиб 1000–2500 МПа;
- теплостойкость 700–1100 °C.
Источник: https://sites.google.com/site/cuttingofmaterials/2-3

Дополнительно (каталог европейского поставщика):
- твёрдость 1400–2000 HV (87–93 HRA);
- плотность 13,0–15,3 г/см³;
- прочность при сжатии до 6000 МПа;
- вязкость разрушения K1c 10–15 МПа·м^0,5;
- термостойкость до 900 °C;
- диапазон зерна WC 0,4–10 мкм.
Источник: https://hydroforce.ee/ru/cemented-carbides

Ключевая асимметрия: **на сжатие твёрдый сплав держит до ~6000 МПа, на изгиб —
1200–2500 МПа.** Отсюда все конструкторские правила: твердосплавную деталь
нагружают на сжатие, а не на изгиб и не на растяжение; избегают острых внутренних
углов и резких переходов сечения; не допускают ударов по незакреплённой кромке.
Волока, матрица, вставка запрессовываются в стальную обойму с натягом именно
затем, чтобы перевести рабочую нагрузку в сжатие.

### 7.5. Где твёрдый сплав выигрывает у быстрореза и керамики

**Против быстрорежущей стали.** Теплостойкость: у твёрдых сплавов 700–1100 °C,
и это позволяет вести резание «в 2–5 раз быстрее, чем быстрорежущим инструментом»;
предельные скорости — до 800 м/мин по стали и до 2000 м/мин по цветным сплавам.
Плата — «пониженная прочность на изгиб» и «низкая ударная вязкость» по сравнению
с быстрорезом.
Источники: https://sites.google.com/site/cuttingofmaterials/2-3
https://ru.wikipedia.org/wiki/Твёрдые_сплавы

То есть: быстрорез прощает удар, вибрацию, разболтанный станок и работу без
жёсткого крепления. Твёрдый сплав не прощает ничего из этого, но даёт кратно
большую производительность и стойкость на жёстком, исправном оборудовании.

**Против режущей керамики.** Керамика (минералокерамика, оксидная и смешанная)
твёрже и теплостойче твёрдого сплава, но ещё хрупче: у неё практически нет
запаса по ударной вязкости, она требует непрерывного резания и абсолютной
жёсткости системы. Твёрдый сплав занимает середину: он выдерживает прерывистое
резание, литейную корку, переменный припуск — там, где керамика скалывается.
`[?]` — сравнительная таблица «быстрорез / твёрдый сплав / керамика / СТМ»
с числами (теплостойкость, σизг, скорости) в найденных источниках отсутствует;
утверждение приведено качественно и требует подтверждения справочником
(например, «Справочник инструментальщика» или Гуревич Ю.Г., «Твёрдые сплавы»)
перед публикацией на сайте.

---

## Что осталось неподтверждённым — сводка

1. Точная действующая редакция таблицы ГОСТ 3882-74 (расхождения по ВК8, Т5К10,
   ТТ8К6, ТТ20К9 между источниками — вероятно, разные редакции с Изм. № 1–6).
2. Наличие и характеристики марок ВК11 (без индекса) и ВК25 в ГОСТ 3882-74.
3. Таблица GB/T 18376.1-2008 напрямую из текста стандарта — получена только
   через каталоги поставщиков, значения расходятся (особенно YW1: 1180 vs 1800 МПа;
   YG8: 1500 vs 2320 МПа).
4. Значения IT14 — подтверждены одним качественным источником; два популярных
   справочника содержат ошибку в этом столбце.
5. Отдельный ГОСТ на твердосплавные стержни — не найден; изделия идут по
   ГОСТ 4872-75 и ТУ изготовителя.
6. Статус «действует» для ГОСТ 26530-85, 4872-75, 19043-80, 19048-80, 25172-82,
   20018-74 — по вторичным источникам, официальный реестр Росстандарта не сверялся.
7. Соответствие групп N, S, H российским маркам ВК/ТК — в НТД отсутствует.
8. Числовое сравнение твёрдого сплава с керамикой и быстрорезом в одной таблице.

---

## Список источников

**Стандарты и нормативные документы**
1. https://docs.cntd.ru/document/1200009338 — ГОСТ 3882-74, карточка
2. http://markmet.ru/gost/gost-3882-74-iso-513-75-st-sev-1251-78-st-sev-5015-85-splavy-tverdye-spechennye-marki-s-izmenen — ГОСТ 3882-74, полный текст, табл. и Приложения 1 и 2
3. https://meganorm.ru/Data1/32/32334/index.htm — ГОСТ 3882-74, сводные диапазоны
4. https://internet-law.ru/gosts/gost/16843/ — ГОСТ 3882-74 (скан)
5. http://docs.cntd.ru/document/1200168644 — ГОСТ Р ИСО 513-2019
6. https://allgosts.ru/77/160/gost_r_iso_513-2019 — ГОСТ Р ИСО 513-2019
7. https://webstore.ansi.org/standards/iso/iso5132012 — ISO 513:2012
8. https://www.iso.org/standard/74884.html — ISO 4499-2:2020 (размер зерна WC)
9. http://docs.cntd.ru/document/1200108840 — ГОСТ 25346-2013
10. https://base.garant.ru/71141738/ — ГОСТ 25346-2013, статус и дата введения
11. http://docs.cntd.ru/document/1200108842 — ГОСТ 25347-2013
12. https://meganorm.ru/Index2/1/4293773/4293773161.htm — ГОСТ 25347-2013, статус
13. https://docs.cntd.ru/document/1200003160 — ГОСТ 2789-73
14. https://www.tdesant.ru/info/item/214 — ГОСТ 2789-73, ряды Ra и Rz
15. https://vsegost.com/Catalog/35/35969.shtml — ГОСТ 20017-74 (HRA)
16. https://vsegost.com/Catalog/30/30040.shtml — ГОСТ 25172-82 (HV)
17. https://vsegost.com/Catalog/26/26227.shtml — ГОСТ 20018-74 (плотность)
18. https://internet-law.ru/gosts/gost/36162/ — ГОСТ 20019-74 (изгиб)
19. http://engenegr.ru/gost-20019-74 — ГОСТ 20019-74, статус
20. https://allgosts.ru/77/160/gost_9391-80 — ГОСТ 9391-80 (пористость, микроструктура)
21. https://www.gostinfo.ru/catalog/Details/?id=4122797 — ГОСТ 9391-80, карточка
22. https://vsegost.com/Catalog/41/41090.shtml — ГОСТ 9453-75 (волоки-заготовки)
23. https://www.normacs.ru/Doclist/doc/V42.html — ГОСТ 4872-75
24. http://docs.cntd.ru/document/1200009406 — ГОСТ 19042-80 (СМП, классификация)
25. https://vsegost.com/Catalog/40/4062.shtml — ГОСТ 19048-80 (СМП шестигранные)
26. https://meganorm.ru/Data2/1/4294827/4294827902.htm — ГОСТ 26530-85 (безвольфрамовые)
27. https://openstd.samr.gov.cn/bzgk/std/newGbInfo?hcno=672332E26BC3152FA31A18D35FB96FF5 — GB/T 18376.1-2008
28. https://www.transcustoms.com/GB_Standards/GB_standards_english.asp?code=GB/T+18376.1-2008 — GB/T 18376.1-2008, англ. название
29. https://std.samr.gov.cn/gb/search/gbDetailed?id=71F772D7ECB2D3A7E05397BE0A0AB82A — GB/T 18376.2
30. https://std.samr.gov.cn/gb/search/gbDetailed?id=71F772D80E9AD3A7E05397BE0A0AB82A — GB/T 18376.3

**Справочники и техническая литература**
31. https://www.rinscom.com/articles/marki-tverdykh-splavov/ — состав и свойства марок ВК/ТК/ТТК
32. https://www.metotech.ru/tvsplavy-opisanie.htm — состав и свойства, безвольфрамовые
33. https://sites.google.com/site/cuttingofmaterials/2-3 — теория резания: зерно, кобальт, диапазоны свойств
34. https://ru.wikipedia.org/wiki/Твёрдые_сплавы — индексы марок, роль кобальта, теплостойкость
35. https://ru.wikipedia.org/wiki/Карбид_вольфрама — физические свойства WC
36. https://cyberleninka.ru/article/n/tehnologiya-almaznogo-shlifovaniya-tverdosplavnyh-izdeliy — алмазное шлифование, Ra
37. https://www.firatbc.com/ref_it_grades.html — ряды IT по ISO 286
38. https://tokari.online/en/tolerance-grades/ — ряды IT (IT6 подтверждён, IT14 ошибочен)
39. https://inner.su/services/predelnye-otkloneniya-dopuskov-tablitsy-razmerov-posadki-gost-2025/ — обозначения h, js, es, ei
40. https://www.ctemag.com/news/articles/behind-carbide-curtain — ISO 513, цвета и логика индексов
41. https://ipk-service.ru/company/blog/p_m_k_n_s_h_gid_po_gruppam_obrabatyvaemosti_materialov/ — группы P/M/K/N/S/H, цвета, материалы

**Каталоги производителей и поставщиков**
42. https://www.upcarbide.com/c_html_news/putongyingzhihejindezhonglei-2.html — YG/YT марки, ISO, плотность, HRA, σизг
43. https://www.hysuperalloy.com/yg8c-iso-g15.html — YG6, YG8, YG15
44. https://www.wolframcarbide.com/yg6-vs-yg8-a-comparison-of-their-applications-and-selection/ — YG6 vs YG8
45. https://www.china-oyea.com/index.php?id=3580 — таблица соответствия марок по странам
46. https://www.china-oyea.com/index.php?id=3579 — YG6, YG8 свойства
47. https://www.kedeltool.com/news/comparison-of-cemented-carbide-grades-in-different-countries/ — соответствия ISO ↔ Китай ↔ Россия
48. https://www.burdental.com/blog/the-classification-of-cemented-carbide — логика YG/YT/YW
49. https://www.morecuttingtools.com/news/cemented-carbide-grades-yg-series-guide.html — серия YG
50. https://hydroforce.ee/ru/cemented-carbides — диапазоны HV/HRA, K1c, зерно, плотность
51. https://www.zzbetter.com/ru/Tungsten-Carbide-Rod.html — стержни: марки, зерно, h6, Ra
